Repository: anchit-alt/DME-TLC-

# DME-TLC-

Shigley's Mechanical Engineering Design 10th Edition Backend Repository

This repository contains the backend codes for various chapters of Shigley's Mechanical Engineering Design 10th Edition. Additionally, it hosts the graphical user interface (GUI) implementations for selected chapters to provide an interactive learning experience.

Table of Contents
Introduction
Features
Installation
Usage
Contributing
License

Introduction
Shigley's Mechanical Engineering Design is a cornerstone resource for mechanical engineering students and professionals, providing comprehensive coverage of mechanical engineering design principles and techniques. This repository aims to complement the textbook by offering backend implementations and GUIs for certain chapters, enhancing the learning and understanding of the concepts presented in the book.

Features
Backend Codes: Backend codes are provided for several chapters of Shigley's Mechanical Engineering Design 10th Edition.
Graphical User Interface (GUI): GUI implementations are available for selected chapters, offering an interactive learning environment.
Modular Structure: The repository is organized into separate directories for each chapter, ensuring modularity and ease of navigation.
Easy Integration: Codes can be easily integrated into existing projects or used for educational purposes.
Installation
To get started with using the backend codes and GUIs, follow these steps:
1. Clone the Repository: Clone this repository to your local machine using git clone https://github.com/smrithilokesh/DME-TLC-.git
2. Install Dependencies: Navigate to the cloned directory and install any necessary dependencies using pip install -r requirements.txt
3. Explore the Chapters: Explore the directories corresponding to the chapters you are interested in.

Usage
1. Backend Codes: Use the backend codes provided in each chapter's directory for implementing algorithms, calculations, or simulations described in Shigley's Mechanical Engineering Design.
2. Graphical User Interface (GUI): Run the GUI implementations available in selected chapter directories to interactively visualize and explore concepts covered in the textbook.

Contributing
Contributions to this repository are welcome! If you have improvements, additional backend codes, or GUI implementations for other chapters, feel free to submit a pull request. Please ensure your contributions adhere to the repository's coding standards and include appropriate documentation.

License
You are free to use, modify, and distribute the code for both commercial and non-commercial purposes. However, please attribute the original work to Shigley's Mechanical Engineering Design 10th Edition and provide appropriate acknowledgments.

File: Data/spring_wire_constants.csv
Material,ASTM No.,Exponent m,Diameter (in),A (ksi·in^m),Diameter (mm),A (MPa·mm^m),Relative Cost of Wire
Music wire,A228,0.145,0.004-0.256,201,0.10-6.5,2211,2.6
OQ&T wire,A229,0.187,0.020-0.500,147,0.5-12.7,1513,1.3
HD spring,A227,0.19,0.028-0.500,140,0.7-12.7,1783,1.0
Chrome-vanadium,A232,0.168,0.032-0.437,169,0.8-11.1,2005,3.1
Chrome-silicon,A401,0.108,0.063-0.375,192,1.6-9.5,1974,3.1
302 Stainless wire,A313,0.146,0.013-0.10,169,0.3-2.5,1867,7.6-11
302 Stainless wire,A313,0.263,0.10-0.478,128,2.5-5,2065,
302 Stainless wire,A313,0.478,0.20-0.40,90,5-10,2911,
Phosphor-bronze ,B159,0.0,0.004-0.022,121,0.1-0.6,1000,8.0
Phosphor-bronze ,B159,0.028,0.022-0.075,121,0.6-2,932,
Phosphor-bronze ,B159,0.064,0.075-0.30,110,2-7.5,932,

File: Data/spring_wire_mechanical_properties.csv
Material,Elastic Limit (Tension %S_ut),Elastic Limit (Torsion %S_ut),Diameter d (in),E (Mpsi),E (GPa),G (Mpsi),G (GPa)
Music wire A228,65-75,45-60,<0.032,29.5,203.4,12.0,82.7
Music wire A228,65-75,45-60,0.033-0.063,29.0,200.0,11.85,81.7
Music wire A228,65-75,45-60,0.064-0.125,28.5,196.5,11.75,81.0
Music wire A228,65-75,45-60,>0.125,28.0,193.0,11.6,80.0
HD spring A227,60-70,45-55,<0.032,28.8,198.6,11.7,80.7
HD spring A227,60-70,45-55,0.033-0.063,28.7,197.9,11.6,80.0
HD spring A227,60-70,45-55,0.064-0.125,28.6,197.2,11.5,79.3
HD spring A227,60-70,45-55,>0.125,28.5,196.5,11.4,78.6
Oil tempered A239,85-90,45-50,,28.5,196.5,11.2,77.2
Valve spring A230,85-90,50-60,,29.5,203.4,11.2,77.2
Chrome-vanadium A231,88-93,65-75,,29.5,203.4,11.2,77.2
Chrome-vanadium A232,88-93,65-75,,29.5,203.4,11.2,77.2
Chrome-silicon A401,85-93,65-75,,29.5,203.4,11.2,77.2
Stainless steel A313*,65-75,45-55,,28.0,193.0,10.0,69.0
17-7PH,75-80,55-60,,29.5,208.4,11.0,75.8
414,65-70,45-50,,29.0,200.0,11.2,77.2
420,65-75,45-55,,29.0,200.0,11.2,77.2
440,72-76,50-55,,30.0,206.0,11.5,79.3
Phosphor-bronze B159,75-80,50-55,,15.0,103.4,6.0,41.4
Beryllium-copper B197,70-75,50-55,,17.0,117.2,7.3,50.3
Inconel alloy X-750,65-75,40-50,,31.0,213.7,11.2,77.2

File: Data/spring_wires_properties_mm.csv
Material,"Elastic Limit, Percent of Sut - Tension","Elastic Limit, Percent of Sut - Torsion",Diameter d (mm),E (Mpsi),E (GPa),G (Mpsi),G (GPa)
Music wire A228,65–75,45–60,<0.813,29.5,203.4,12.0,82.7
,,,0.838–1.6,29.0,200.0,11.85,81.7
,,,1.63–3.175,28.5,196.5,11.75,81.0
,,,>3.175,28.0,193.0,11.6,80.0
HD spring A227,60–70,45–55,<0.813,28.8,198.6,11.7,80.7
,,,0.838–1.6,28.7,197.9,11.6,80.0
,,,1.63–3.175,28.6,197.2,11.5,79.3
,,,>3.175,28.5,196.5,11.4,78.6
Oil tempered A239,85–90,45–50,,28.5,196.5,11.2,77.2
Valve spring A230,85–90,50–60,,29.5,203.4,11.2,77.2
Chrome-vanadium A231,88–93,65–75,,29.5,203.4,11.2,77.2
A232,88–93,,,29.5,203.4,11.2,77.2
Chrome-silicon A401,85–93,65–75,,29.5,203.4,11.2,77.2
Stainless steel A313*,65–75,45–55,,28.0,193.0,10.0,69.0
17-7PH,75–80,55–60,,29.5,208.4,11.0,75.8
414,65–70,45–50,,29.0,200.0,11.2,77.2
420,65–75,45–55,,29.0,200.0,11.2,77.2
431,72–76,55–65,,30.0,206.0,11.5,79.3
Phosphor-bronze B159,75–80,45–50,,15.0,103.4,6.0,41.4
Beryllium-copper B197,70–75,50–55,,17.0,117.2,6.3,43.4
Inconel alloy X-750,60–70,40–50,,31.0,213.7,11.2,77.2
